Repository: yash0530/RUL-Prediction-for-Li-ion-Batteries

# RUL Prediction for Li-ion Battries

## Dataset
* [Nasa Dataset for RUL of Li-ion](https://ti.arc.nasa.gov/tech/dash/groups/pcoe/prognostic-data-repository/#battery)

## Features Extraction

- In the given dataset every cycle is represented by set of arrays.
- Out of which Temperature, VoltageMeasured, VoltageLoad seems to best describe the cycle
- These values are measured at different time points which are represented in Time array
- Rather than using entire array for training we can extract **critical time points for each of the features** and train the model on these **critical time points**
- Only using these **critical points** will reduce the training time and reduce the noise in data

## Critical Points for a given cycle
**TEMPERATURE_MEASURED**
- Time at highest temperature

**VOLTAGE_MEASURED**
- Time at lowest Voltage
  
**VOLTAGE_LOAD**
- First time it drops below 1 volt after 1500 time

## Plot of Critical Values and Capacity v/s Cycles
* Above is the plot for battery B0005
* Cycle number is representing the age of battery and with increasing cycle number (age) **battery's capacity** decreases and linearly critcal values are also decreasing
* Thus we used a **Regression Model**

Data Description:
A set of four Li-ion batteries (# 25, 26, 27 and 28) were run through 3 different operational profiles (charge, discharge and impedance) at room temperature (24 deg C). Charging was carried out in a constant current (CC) mode at 1.5A until the battery voltage reached 4.2V and then continued in a constant voltage (CV) mode until the charge current dropped to 20mA. Discharge was carried out using a 0.05Hz square wave loading profile of 4A amplitude and 50% duty cycle until the battery voltage fell to 2.0V, 2.2V, 2.5V and 2.7V for batteries 25, 26, 27 and 28 respectively. Impedance measurement was carried out through an electrochemical impedance spectroscopy (EIS) frequency sweep from 0.1Hz to 5kHz. 

Files:
B0025.mat	Data for Battery #25
B0026.mat	Data for Battery #26
B0027.mat	Data for Battery #27
B0028.mat	Data for Battery #28

Data Structure:
cycle:	top level structure array containing the charge, discharge and impedance operations
	type: 	operation  type, can be charge, discharge or impedance
	ambient_temperature:	ambient temperature (degree C)
	time: 	the date and time of the start of the cycle, in MATLAB  date vector format
	data:	data structure containing the measurements
	   for charge the fields are:
		Voltage_measured: 	Battery terminal voltage (Volts)
		Current_measured:	Battery output current (Amps)
		Temperature_measured: 	Battery temperature (degree C)
		Current_charge:		Current measured at charger (Amps)
		Voltage_charge:		Voltage measured at charger (Volts)
		Time:			Time vector for the cycle (secs)
	   for discharge the fields are:
		Voltage_measured: 	Battery terminal voltage (Volts)
		Current_measured:	Battery output current (Amps)
		Temperature_measured: 	Battery temperature (degree C)
		Current_charge:		Current measured at load (Amps)
		Voltage_charge:		Voltage measured at load (Volts)
		Time:			Time vector for the cycle (secs)
		Capacity:		Battery capacity (Ahr) for discharge till 2.7V 
	   for impedance the fields are:
		Sense_current:		Current in sense branch (Amps)
		Battery_current:	Current in battery branch (Amps)
		Current_ratio:		Ratio of the above currents 
		Battery_impedance:	Battery impedance (Ohms) computed from raw data
		Rectified_impedance:	Calibrated and smoothed battery impedance (Ohms) 
		Re:			Estimated electrolyte resistance (Ohms)
		Rct:			Estimated charge transfer resistance (Ohms)

File: DATA/README_25_26_27_28.txt
Data Description:
A set of four Li-ion batteries (# 25, 26, 27 and 28) were run through 3 different operational profiles (charge, discharge and impedance) at room temperature (24 deg C). Charging was carried out in a constant current (CC) mode at 1.5A until the battery voltage reached 4.2V and then continued in a constant voltage (CV) mode until the charge current dropped to 20mA. Discharge was carried out using a 0.05Hz square wave loading profile of 4A amplitude and 50% duty cycle until the battery voltage fell to 2.0V, 2.2V, 2.5V and 2.7V for batteries 25, 26, 27 and 28 respectively. Impedance measurement was carried out through an electrochemical impedance spectroscopy (EIS) frequency sweep from 0.1Hz to 5kHz. 

Files:
B0025.mat	Data for Battery #25
B0026.mat	Data for Battery #26
B0027.mat	Data for Battery #27
B0028.mat	Data for Battery #28

Data Structure:
cycle:	top level structure array containing the charge, discharge and impedance operations
	type: 	operation  type, can be charge, discharge or impedance
	ambient_temperature:	ambient temperature (degree C)
	time: 	the date and time of the start of the cycle, in MATLAB  date vector format
	data:	data structure containing the measurements
	   for charge the fields are:
		Voltage_measured: 	Battery terminal voltage (Volts)
		Current_measured:	Battery output current (Amps)
		Temperature_measured: 	Battery temperature (degree C)
		Current_charge:		Current measured at charger (Amps)
		Voltage_charge:		Voltage measured at charger (Volts)
		Time:			Time vector for the cycle (secs)
	   for discharge the fields are:
		Voltage_measured: 	Battery terminal voltage (Volts)
		Current_measured:	Battery output current (Amps)
		Temperature_measured: 	Battery temperature (degree C)
		Current_charge:		Current measured at load (Amps)
		Voltage_charge:		Voltage measured at load (Volts)
		Time:			Time vector for the cycle (secs)
		Capacity:		Battery capacity (Ahr) for discharge till 2.7V 
	   for impedance the fields are:
		Sense_current:		Current in sense branch (Amps)
		Battery_current:	Current in battery branch (Amps)
		Current_ratio:		Ratio of the above currents 
		Battery_impedance:	Battery impedance (Ohms) computed from raw data
		Rectified_impedance:	Calibrated and smoothed battery impedance (Ohms) 
		Re:			Estimated electrolyte resistance (Ohms)
		Rct:			Estimated charge transfer resistance (Ohms)

File: DATA/README_29_30_31_32.txt
Data Description:
A set of four Li-ion batteries (# 29, 30, 31 and 32) were run through 3 different operational profiles (charge, discharge and impedance) at elevated ambient temperature (43 deg C). Charging was carried out in a constant current (CC) mode at 1.5A until the battery voltage reached 4.2V and then continued in a constant voltage (CV) mode until the charge current dropped to 20mA. Discharge was carried out at 4A until the battery voltage fell to 2.0V, 2.2V, 2.5V and 2.7V for batteries 29, 30, 31 and 32 respectively. Impedance measurement was carried out through an electrochemical impedance spectroscopy (EIS) frequency sweep from 0.1Hz to 5kHz. 

Files:
B0029.mat	Data for Battery #29
B0030.mat	Data for Battery #30
B0031.mat	Data for Battery #31
B0032.mat	Data for Battery #32

Data Structure:
cycle:	top level structure array containing the charge, discharge and impedance operations
	type: 	operation  type, can be charge, discharge or impedance
	ambient_temperature:	ambient temperature (degree C)
	time: 	the date and time of the start of the cycle, in MATLAB  date vector format
	data:	data structure containing the measurements
	   for charge the fields are:
		Voltage_measured: 	Battery terminal voltage (Volts)
		Current_measured:	Battery output current (Amps)
		Temperature_measured: 	Battery temperature (degree C)
		Current_charge:		Current measured at charger (Amps)
		Voltage_charge:		Voltage measured at charger (Volts)
		Time:			Time vector for the cycle (secs)
	   for discharge the fields are:
		Voltage_measured: 	Battery terminal voltage (Volts)
		Current_measured:	Battery output current (Amps)
		Temperature_measured: 	Battery temperature (degree C)
		Current_charge:		Current measured at load (Amps)
		Voltage_charge:		Voltage measured at load (Volts)
		Time:			Time vector for the cycle (secs)
		Capacity:		Battery capacity (Ahr) for discharge till 2.7V 
	   for impedance the fields are:
		Sense_current:		Current in sense branch (Amps)
		Battery_current:	Current in battery branch (Amps)
		Current_ratio:		Ratio of the above currents 
		Battery_impedance:	Battery impedance (Ohms) computed from raw data
		Rectified_impedance:	Calibrated and smoothed battery impedance (Ohms) 
		Re:			Estimated electrolyte resistance (Ohms)
		Rct:			Estimated charge transfer resistance (Ohms)

File: DATA/README_33_34_36.txt
Data Description:
A set of three Li-ion batteries (# 33, 34 and 36) were run through 3 different operational profiles (charge, discharge and impedance) at room temperature (24 deg C). Charging was carried out in a constant current (CC) mode at 1.5A until the battery voltage reached 4.2V and then continued in a constant voltage (CV) mode until the charge current dropped to 20mA. Discharge was carried out at 4A until the battery voltage fell to 2.0V and 2.2V for batteries 33 and 34 respectively. For battery 36 discharge was done at 2A until voltage fell to 2.7V. Impedance measurement was carried out through an electrochemical impedance spectroscopy (EIS) frequency sweep from 0.1Hz to 5kHz. The experiments were carried out until the capacity had reduced to 1.6Ahr (20% fade).

Files:
B0033.mat	Data for Battery #33
B0034.mat	Data for Battery #34
B0036.mat	Data for Battery #36

Data Structure:
cycle:	top level structure array containing the charge, discharge and impedance operations
	type: 	operation  type, can be charge, discharge or impedance
	ambient_temperature:	ambient temperature (degree C)
	time: 	the date and time of the start of the cycle, in MATLAB  date vector format
	data:	data structure containing the measurements
	   for charge the fields are:
		Voltage_measured: 	Battery terminal voltage (Volts)
		Current_measured:	Battery output current (Amps)
		Temperature_measured: 	Battery temperature (degree C)
		Current_charge:		Current measured at charger (Amps)
		Voltage_charge:		Voltage measured at charger (Volts)
		Time:			Time vector for the cycle (secs)
	   for discharge the fields are:
		Voltage_measured: 	Battery terminal voltage (Volts)
		Current_measured:	Battery output current (Amps)
		Temperature_measured: 	Battery temperature (degree C)
		Current_charge:		Current measured at load (Amps)
		Voltage_charge:		Voltage measured at load (Volts)
		Time:			Time vector for the cycle (secs)
		Capacity:		Battery capacity (Ahr) for discharge till 2.7V 
	   for impedance the fields are:
		Sense_current:		Current in sense branch (Amps)
		Battery_current:	Current in battery branch (Amps)
		Current_ratio:		Ratio of the above currents 
		Battery_impedance:	Battery impedance (Ohms) computed from raw data
		Rectified_impedance:	Calibrated and smoothed battery impedance (Ohms) 
		Re:			Estimated electrolyte resistance (Ohms)
		Rct:			Estimated charge transfer resistance (Ohms)

File: DATA/README_38_39_40.txt
Data Description:
A set of three Li-ion batteries (# 38, 39 and 40) were run through 3 different operational profiles (charge, discharge and impedance) at multiple ambient temperatures (24 & 44 deg C). Charging was carried out in a constant current (CC) mode at 1.5A until the battery voltage reached 4.2V and then continued in a constant voltage (CV) mode until the charge current dropped to 20mA. Multiple load current levels (1, 2, and 4 A) were used and the discharge runs were stopped at 2.2V, 2.5V and 2.7V for batteries 38, 39 and 40 respectively. Impedance measurement was carried out through an electrochemical impedance spectroscopy (EIS) frequency sweep from 0.1Hz to 5kHz. The experiments were carried out until the capacity had reduced to 1.6Ahr (20% fade). 

Files:
B0038.mat	Data for Battery #38
B0039.mat	Data for Battery #39
B0040.mat	Data for Battery #40

Data Structure:
cycle:	top level structure array containing the charge, discharge and impedance operations
	type: 	operation  type, can be charge, discharge or impedance
	ambient_temperature:	ambient temperature (degree C)
	time: 	the date and time of the start of the cycle, in MATLAB  date vector format
	data:	data structure containing the measurements
	   for charge the fields are:
		Voltage_measured: 	Battery terminal voltage (Volts)
		Current_measured:	Battery output current (Amps)
		Temperature_measured: 	Battery temperature (degree C)
		Current_charge:		Current measured at charger (Amps)
		Voltage_charge:		Voltage measured at charger (Volts)
		Time:			Time vector for the cycle (secs)
	   for discharge the fields are:
		Voltage_measured: 	Battery terminal voltage (Volts)
		Current_measured:	Battery output current (Amps)
		Temperature_measured: 	Battery temperature (degree C)
		Current_charge:		Current measured at load (Amps)
		Voltage_charge:		Voltage measured at load (Volts)
		Time:			Time vector for the cycle (secs)
		Capacity:		Battery capacity (Ahr) for discharge till 2.7V 
	   for impedance the fields are:
		Sense_current:		Current in sense branch (Amps)
		Battery_current:	Current in battery branch (Amps)
		Current_ratio:		Ratio of the above currents 
		Battery_impedance:	Battery impedance (Ohms) computed from raw data
		Rectified_impedance:	Calibrated and smoothed battery impedance (Ohms) 
		Re:			Estimated electrolyte resistance (Ohms)
		Rct:			Estimated charge transfer resistance (Ohms)

File: DATA/README_41_42_43_44.txt
Data Description:
A set of four Li-ion batteries (# 41 - 44) were run through 3 different operational profiles (charge, discharge and impedance) at an ambient temperature of 4 deg C. Charging was carried out in a constant current (CC) mode at 1.5A until the battery voltage reached 4.2V and then continued in a constant voltage (CV) mode until the charge current dropped to 20mA. Multiple fixed load current levels (4A and 1A) were used and the discharge runs were stopped at 2V, 2.2V, 2.5V and 2.7V for batteries 41, 42, 43 and 44 respectively. Impedance measurement was carried out through an electrochemical impedance spectroscopy (EIS) frequency sweep from 0.1Hz to 5kHz. The experiments were carried out until the capacity had reduced to 1.4Ahr (30% fade). Note that there are several discharge runs where the capacity was very low. Reasons for this have not been fully analyzed.

Files:
B0041.mat	Data for Battery #41
B0042.mat	Data for Battery #42
B0043.mat	Data for Battery #43
B0044.mat	Data for Battery #44

Data Structure:
cycle:	top level structure array containing the charge, discharge and impedance operations
	type: 	operation  type, can be charge, discharge or impedance
	ambient_temperature:	ambient temperature (degree C)
	time: 	the date and time of the start of the cycle, in MATLAB  date vector format
	data:	data structure containing the measurements
	   for charge the fields are:
		Voltage_measured: 	Battery terminal voltage (Volts)
		Current_measured:	Battery output current (Amps)
		Temperature_measured: 	Battery temperature (degree C)
		Current_charge:		Current measured at charger (Amps)
		Voltage_charge:		Voltage measured at charger (Volts)
		Time:			Time vector for the cycle (secs)
	   for discharge the fields are:
		Voltage_measured: 	Battery terminal voltage (Volts)
		Current_measured:	Battery output current (Amps)
		Temperature_measured: 	Battery temperature (degree C)
		Current_charge:		Current measured at load (Amps)
		Voltage_charge:		Voltage measured at load (Volts)
		Time:			Time vector for the cycle (secs)
		Capacity:		Battery capacity (Ahr) for discharge till 2.7V 
	   for impedance the fields are:
		Sense_current:		Current in sense branch (Amps)
		Battery_current:	Current in battery branch (Amps)
		Current_ratio:		Ratio of the above currents 
		Battery_impedance:	Battery impedance (Ohms) computed from raw data
		Rectified_impedance:	Calibrated and smoothed battery impedance (Ohms) 
		Re:			Estimated electrolyte resistance (Ohms)
		Rct:			Estimated charge transfer resistance (Ohms)

File: DATA/README_45_46_47_48.txt
Data Description:
A set of four Li-ion batteries (# 45 - 48) were run through 3 different operational profiles (charge, discharge and impedance) at an ambient temperature of 4 deg C. Charging was carried out in a constant current (CC) mode at 1.5A until the battery voltage reached 4.2V and then continued in a constant voltage (CV) mode until the charge current dropped to 20mA. Fixed load current level of 1A was used and the discharge runs were stopped at 2V, 2.2V, 2.5V and 2.7V for batteries 45, 46, 47 and 48 respectively. Impedance measurement was carried out through an electrochemical impedance spectroscopy (EIS) frequency sweep from 0.1Hz to 5kHz. The experiments were carried out until the capacity had reduced to 1.4Ahr (30% fade). Note that there are several discharge runs where the capacity was very low. Reasons for this have not been fully analyzed.

Files:
B0045.mat	Data for Battery #45
B0046.mat	Data for Battery #46
B0047.mat	Data for Battery #47
B0048.mat	Data for Battery #48

Data Structure:
cycle:	top level structure array containing the charge, discharge and impedance operations
	type: 	operation  type, can be charge, discharge or impedance
	ambient_temperature:	ambient temperature (degree C)
	time: 	the date and time of the start of the cycle, in MATLAB  date vector format
	data:	data structure containing the measurements
	   for charge the fields are:
		Voltage_measured: 	Battery terminal voltage (Volts)
		Current_measured:	Battery output current (Amps)
		Temperature_measured: 	Battery temperature (degree C)
		Current_charge:		Current measured at charger (Amps)
		Voltage_charge:		Voltage measured at charger (Volts)
		Time:			Time vector for the cycle (secs)
	   for discharge the fields are:
		Voltage_measured: 	Battery terminal voltage (Volts)
		Current_measured:	Battery output current (Amps)
		Temperature_measured: 	Battery temperature (degree C)
		Current_charge:		Current measured at load (Amps)
		Voltage_charge:		Voltage measured at load (Volts)
		Time:			Time vector for the cycle (secs)
		Capacity:		Battery capacity (Ahr) for discharge till 2.7V 
	   for impedance the fields are:
		Sense_current:		Current in sense branch (Amps)
		Battery_current:	Current in battery branch (Amps)
		Current_ratio:		Ratio of the above currents 
		Battery_impedance:	Battery impedance (Ohms) computed from raw data
		Rectified_impedance:	Calibrated and smoothed battery impedance (Ohms) 
		Re:			Estimated electrolyte resistance (Ohms)
		Rct:			Estimated charge transfer resistance (Ohms)

File: DATA/README_49_50_51_52.txt
Data Description:
A set of four Li-ion batteries (# 49 - 52) were run through 3 different operational profiles (charge, discharge and impedance) at an ambient temperature of 4 deg C. Charging was carried out in a constant current (CC) mode at 1.5A until the battery voltage reached 4.2V and then continued in a constant voltage (CV) mode until the charge current dropped to 20mA. Fixed load current level of 2A was used and the discharge runs were stopped at 2V, 2.2V, 2.5V and 2.7V for batteries 49, 50, 51 and 52 respectively. Impedance measurement was carried out through an electrochemical impedance spectroscopy (EIS) frequency sweep from 0.1Hz to 5kHz. The experiments were carried out until the experiment control software crashed.  Note that there are several discharge runs where the capacity as well as voltage levels were very low. Reasons for this have not been fully analyzed.

Files:
B0049.mat	Data for Battery #49
B0050.mat	Data for Battery #50
B0051.mat	Data for Battery #51
B0052.mat	Data for Battery #52

Data Structure:
cycle:	top level structure array containing the charge, discharge and impedance operations
	type: 	operation  type, can be charge, discharge or impedance
	ambient_temperature:	ambient temperature (degree C)
	time: 	the date and time of the start of the cycle, in MATLAB  date vector format
	data:	data structure containing the measurements
	   for charge the fields are:
		Voltage_measured: 	Battery terminal voltage (Volts)
		Current_measured:	Battery output current (Amps)
		Temperature_measured: 	Battery temperature (degree C)
		Current_charge:		Current measured at charger (Amps)
		Voltage_charge:		Voltage measured at charger (Volts)
		Time:			Time vector for the cycle (secs)
	   for discharge the fields are:
		Voltage_measured: 	Battery terminal voltage (Volts)
		Current_measured:	Battery output current (Amps)
		Temperature_measured: 	Battery temperature (degree C)
		Current_charge:		Current measured at load (Amps)
		Voltage_charge:		Voltage measured at load (Volts)
		Time:			Time vector for the cycle (secs)
		Capacity:		Battery capacity (Ahr) for discharge till 2.7V 
	   for impedance the fields are:
		Sense_current:		Current in sense branch (Amps)
		Battery_current:	Current in battery branch (Amps)
		Current_ratio:		Ratio of the above currents 
		Battery_impedance:	Battery impedance (Ohms) computed from raw data
		Rectified_impedance:	Calibrated and smoothed battery impedance (Ohms) 
		Re:			Estimated electrolyte resistance (Ohms)
		Rct:			Estimated charge transfer resistance (Ohms)

File: DATA/README_53_54_55_56.txt
Data Description:
A set of four Li-ion batteries (# 53 - 56) were run through 3 different operational profiles (charge, discharge and impedance) at an ambient temperature of 4 deg C. Charging was carried out in a constant current (CC) mode at 1.5A until the battery voltage reached 4.2V and then continued in a constant voltage (CV) mode until the charge current dropped to 20mA. Fixed load current level of 2A was used and the discharge runs were stopped at 2V, 2.2V, 2.5V and 2.7V for batteries 53, 54, 55 and 56 respectively. Impedance measurement was carried out through an electrochemical impedance spectroscopy (EIS) frequency sweep from 0.1Hz to 5kHz. The experiments were carried out until the capacity had reduced to 1.4Ahr (30% fade). Note that there are several discharge runs where the capacity was very low. Reasons for this have not been fully analyzed.

Files:
B0053.mat	Data for Battery #53
B0054.mat	Data for Battery #54
B0055.mat	Data for Battery #55
B0056.mat	Data for Battery #56

Data Structure:
cycle:	top level structure array containing the charge, discharge and impedance operations
	type: 	operation  type, can be charge, discharge or impedance
	ambient_temperature:	ambient temperature (degree C)
	time: 	the date and time of the start of the cycle, in MATLAB  date vector format
	data:	data structure containing the measurements
	   for charge the fields are:
		Voltage_measured: 	Battery terminal voltage (Volts)
		Current_measured:	Battery output current (Amps)
		Temperature_measured: 	Battery temperature (degree C)
		Current_charge:		Current measured at charger (Amps)
		Voltage_charge:		Voltage measured at charger (Volts)
		Time:			Time vector for the cycle (secs)
	   for discharge the fields are:
		Voltage_measured: 	Battery terminal voltage (Volts)
		Current_measured:	Battery output current (Amps)
		Temperature_measured: 	Battery temperature (degree C)
		Current_charge:		Current measured at load (Amps)
		Voltage_charge:		Voltage measured at load (Volts)
		Time:			Time vector for the cycle (secs)
		Capacity:		Battery capacity (Ahr) for discharge till 2.7V 
	   for impedance the fields are:
		Sense_current:		Current in sense branch (Amps)
		Battery_current:	Current in battery branch (Amps)
		Current_ratio:		Ratio of the above currents 
		Battery_impedance:	Battery impedance (Ohms) computed from raw data
		Rectified_impedance:	Calibrated and smoothed battery impedance (Ohms) 
		Re:			Estimated electrolyte resistance (Ohms)
		Rct:			Estimated charge transfer resistance (Ohms)
